Repository: geodynamics/burnman

# BurnMan - a thermoelastic and thermodynamic toolkit for the Earth and planetary sciences

## About

BurnMan is a Python library for generating thermodynamic and thermoelastic models of planetary interiors.

It began as a working-group at the 2012 CIDER workshop in Santa Barbara.

BurnMan is released under the GNU GPL v2 or newer

Homepage: https://geodynamics.github.io/burnman/

Documentation: http://burnman.readthedocs.io

Source code: https://github.com/geodynamics/burnman

Forums: https://community.geodynamics.org/c/burnman

Authors (as of 2022):
* Bob (Robert) Myhill (main contributor)
* Cayman Unterborn
* Ian Rose
* Sanne Cottaar
* Timo Heister

## Optional, needed for some functionality

* cvxpy
* pycddlib
* autograd

### Environment management
We strongly recommend using a python environment manager like conda or pyenv to install
burnman and its dependencies. This is especially the case for installations on modern Mac systems.

For pyenv, we suggest you select the most recent version of python supported by BurnMan, install all of the dependencies into that environment and set the burnman root directory to use that environment automatically.

For conda, we suggest making a new environment for the burnman installation, install the most recent version of python supported by BurnMan into that environment, and install all of the dependencies into that environment. Remember to activate the environment before installing new dependencies or using BurnMan.

### Stable version
If you are only interested in using BurnMan (rather than developing the software), and you aren't interested in any of the latest changes, you can install the stable version by typing the following into a terminal window:

    python -m pip install burnman

This method of installation does not give you easy access to all the examples, or the test suite. These can be found in the latest release package which can be downloaded from https://github.com/geodynamics/burnman/releases.

### Development version
If you want to install the development version of BurnMan (with all the latest features), you will first need to download the source code. The best way to do this is by using git (a version control system). To install git, follow the instructions at https://git-scm.com/downloads.

Then, using a terminal, navigate to the directory into which you want to clone the BurnMan repository, and type

    git clone https://github.com/geodynamics/burnman.git

(If you don't want to use git, you can download the current master branch from https://github.com/geodynamics/burnman/archive/master.zip.)

Once the repository is cloned, navigate to the top-level directory by typing `cd burnman` in the terminal, and then install BurnMan, either in static mode: `python -m pip install .` or in development mode (if you want to develop or modify the code): `python -m pip install -e .`.

## More detail: The Examples Suite

The BurnMan tutorials provide a basic but incomplete understanding of what
the module can do. To supplement the tutorials, BurnMan includes a
large suite of examples that provide more in-depth coverage of the
potential uses of the module.

For an up-to-date summary of all the examples, including the generated figures,
the user is referred to the BurnMan manual (http://burnman.readthedocs.io).

## About scripting in Python

Burnman has the advantage of being adaptable and extensible in easy scripts.
As BurnMan is a toolkit, a graphical user interface would be impractical
(although we do plan to add GUIs for some functionality in the future).
Nevertheless, we hope that we have succeeded in making BurnMan accessible to
coding novices. For those of you who have little experience with Python,
here are some specific features and pitfalls of the language:

* Python uses specific indentation. A script might fail if a code block is not indented correctly. We use four spaces and no tabs. Mixing spaces and tabs can cause trouble.
* Indices should be given inside square brackets and function or method call arguments inside parentheses (different from Matlab).
* The first index of an array or list is 0 (e.g. x[0]), not 1.
* Put dots after numbers to make them floats instead of integers.

File: burnman/data/input_fitting/Dubrovinsky_Saxena_1997_TV_periclase.dat
# T (K)	V (cm^3/mol)	Verr (cm^3/mol)
298	11.2434	0.009
455	11.3004	0.0054
710	11.4109	0.0136
905	11.5452	0.0118
1096	11.6211	0.0072
1205	11.6938	0.0151
1305	11.725	0.0122
1365	11.7523	0.0183
1527	11.8218	0.0245
1598	11.9081	0.0153
1685	11.9656	0.0245
1870	12.0459	0.0185
1915	12.09	0.0216
2055	12.2001	0.0248
2106	12.2287	0.0233
2245	12.3299	0.0215
2297	12.378	0.025
2395	12.4401	0.0226
2408	12.4487	0.0204
2592	12.601	0.0185
2703	12.6887	0.0216
2785	12.752	0.0248
2848	12.8013	0.0233
2912	12.8621	0.0215
2986	12.9244	0.025
3031	12.9982	0.0185
3065	13.2013	0.0204
3086	13.2264	0.0268
3040	13.1823	0.0233
3015	12.9723	0.025
# Dubrovinsky, L. S., and S. K. Saxena.
# Thermal expansion of periclase (MgO) and tungsten (W) to melting temperatures.
# Physics and Chemistry of Minerals 24.8 (1997): 547-550.

File: burnman/data/input_fitting/Victor_Douglas_1963_deltaH_MgO.dat
# T (K)  Terr H(T) - H(273) (cal/mol) 
373.15	 1    923.5
373.15	 1    922.7
473.15	 1    1960.3
473.15	 1    1961.1
573.15	 1    3060.4
573.15	 1    3058.0
673.15	 1    4194.8
673.15	 1    4203.6
673.15	 1    4194.0
773.15	 1    5375.5
773.15	 1    5371.0
773.15	 1    5376.7
873.15	 1    6560.6
873.15	 1    6558.2
973.15	 1    7777.6
973.15	 1    7773.6
1073.15	 1    9007.5
1073.15	 1    9009.1
1173.15	 1    10245.4
1173.15	 1    10246.6
# taken from
# Victor, A. C., & Douglas, T. B. (1963).
# Thermodynamic properties of magnesium oxide and beryllium oxide from 298 to 1200 K.
# Journal of Research of the National Institute of Standards and Technology A, 67, 325-329.
