Repository: geodynamics/burnman

# BurnMan - a thermoelastic and thermodynamic toolkit for the Earth and planetary sciences

## About

BurnMan is a Python library for generating thermodynamic and thermoelastic models of planetary interiors.

It began as a working-group at the 2012 CIDER workshop in Santa Barbara.

BurnMan is released under the GNU GPL v2 or newer

Homepage: https://geodynamics.github.io/burnman/

Documentation: http://burnman.readthedocs.io

Source code: https://github.com/geodynamics/burnman

Forums: https://community.geodynamics.org/c/burnman

Authors (as of 2022):
* Bob (Robert) Myhill (main contributor)
* Cayman Unterborn
* Ian Rose
* Sanne Cottaar
* Timo Heister

## Optional, needed for some functionality

* cvxpy
* pycddlib
* autograd

### Environment management
We strongly recommend using a python environment manager like conda or pyenv to install
burnman and its dependencies. This is especially the case for installations on modern Mac systems.

For pyenv, we suggest you select the most recent version of python supported by BurnMan, install all of the dependencies into that environment and set the burnman root directory to use that environment automatically.

For conda, we suggest making a new environment for the burnman installation, install the most recent version of python supported by BurnMan into that environment, and install all of the dependencies into that environment. Remember to activate the environment before installing new dependencies or using BurnMan.

### Stable version
If you are only interested in using BurnMan (rather than developing the software), and you aren't interested in any of the latest changes, you can install the stable version by typing the following into a terminal window:

    python -m pip install burnman

This method of installation does not give you easy access to all the examples, or the test suite. These can be found in the latest release package which can be downloaded from https://github.com/geodynamics/burnman/releases.

### Development version
If you want to install the development version of BurnMan (with all the latest features), you will first need to download the source code. The best way to do this is by using git (a version control system). To install git, follow the instructions at https://git-scm.com/downloads.

Then, using a terminal, navigate to the directory into which you want to clone the BurnMan repository, and type

    git clone https://github.com/geodynamics/burnman.git

(If you don't want to use git, you can download the current master branch from https://github.com/geodynamics/burnman/archive/master.zip.)

Once the repository is cloned, navigate to the top-level directory by typing `cd burnman` in the terminal, and then install BurnMan, either in static mode: `python -m pip install .` or in development mode (if you want to develop or modify the code): `python -m pip install -e .`.

## More detail: The Examples Suite

The BurnMan tutorials provide a basic but incomplete understanding of what
the module can do. To supplement the tutorials, BurnMan includes a
large suite of examples that provide more in-depth coverage of the
potential uses of the module.

For an up-to-date summary of all the examples, including the generated figures,
the user is referred to the BurnMan manual (http://burnman.readthedocs.io).

## About scripting in Python

Burnman has the advantage of being adaptable and extensible in easy scripts.
As BurnMan is a toolkit, a graphical user interface would be impractical
(although we do plan to add GUIs for some functionality in the future).
Nevertheless, we hope that we have succeeded in making BurnMan accessible to
coding novices. For those of you who have little experience with Python,
here are some specific features and pitfalls of the language:

* Python uses specific indentation. A script might fail if a code block is not indented correctly. We use four spaces and no tabs. Mixing spaces and tabs can cause trouble.
* Indices should be given inside square brackets and function or method call arguments inside parentheses (different from Matlab).
* The first index of an array or list is 0 (e.g. x[0]), not 1.

## Companion code to

# An anisotropic equation of state for high pressure, high temperature applications

## R. Myhill

The python scripts contained in this directory accompany the paper
published by Myhill (2021; https://doi.org/10.31223/X5561D).
There are comments in each of the scripts, so it is hoped that by reading
these in tandem with the original paper, the reader will get a feel
for how to use the code for their own purposes.

The scripts contained in this directory are as follows:

cubic_fitting.py
----------------
Creates an AnisotropicMineral object corresponding to periclase.

orthorhombic_fitting.py
------------------------
Creates an AnisotropicMineral object corresponding to San Carlos olivine.

There is also a data directory that contains the data used to fit the
model parameters.

File: contrib/anisotropic_eos/data/Mao_et_al_2015_ol.dat
# TK	PGPa	Density	g/cm3	C11	GPa	C22	GPa	C33	GPa	C44	GPa	C55	GPa	C66	GPa	C12	GPa	C13	GPa	C23	GPa	KS	GPa	G	GPa
300	0.0001	3.343	0.002	320.2	1.9	196.5	1	232.3	0.8	63.2	0.4	76.6	0.5	79.7	0.7	71	2	71	1	76	1	129.6	0.9	77.8	0.5
300	3.1	3.421	0.003	343	2.5	213	1.8	251	2	69	0.8	82	0.7	87.1	0.9	83	2	82	1	87	1	143.5	1	83.1	0.6
300	5.3	3.472	0.003	358	2.7	225	2	263	2.2	73	0.8	85	0.7	91.2	1	92	2	91	1	95	1	153.4	1	86.3	0.6
300	7.8	3.528	0.003	376.4	3.3	236.7	1.8	273	1.5	75.9	0.6	88.2	0.6	95.4	1	101	2	102	2	104	1	164.1	1	89	0.7
300	9.9	3.573	0.003	387.8	3.3	250	1.9	282.7	1.6	79.5	1	90	0.8	97.7	0.9	109	2	108	2	110	1	172.7	1.2	91.6	0.7
300	12	3.616	0.003	403	3.7	259.1	2.2	293.1	1.5	81	1.2	91.5	0.9	99.2	1	117	2	115	2	119	1	181.5	1.2	93.2	0.8
300	14	3.655	0.003	418	3.7	267.7	2.2	301.9	1.8	83.5	1.2	92	1	101.5	1.4	124	3	123	2	123	2	189.1	1.8	95.1	0.9
300	16.6	3.704	0.003	434.4	4	279.9	2.3	310.8	1.8	85.9	1.5	92.9	1	104.1	1.6	134	4	132	3	134	2	199.7	2	96.7	1
300	19.2	3.752	0.003	449	4	284	2.3	326.3	1.8	87.9	1.6	93.1	1	106.4	1.3	137	4	143	3	141	2	207.9	2	98.4	1.1
500	2.7	3.381	0.002	332	2	204	1	240	2	66.1	0.7	79.4	0.8	82	2	77	3	79	2	82	1	137	2	80	1
500	6.8	3.482	0.002	361	4	226	2	260	2	73.1	0.9	85	1	90	3	93	6	94	3	95	2	154	2	86	1
500	8.6	3.526	0.002	371	4	238	2	271	3	76.3	1	87	1.2	93	3	100	6	100	3	103	2	163	2	88	1
500	10.9	3.579	0.003	385	7	250	4	281	4	79	1	88.6	1.4	96	3	109	7	108	5	109	2	172	3	91	1
500	14.1	3.657	0.003	402	5	263	4	290	3	81.1	1.2	90.6	1.3	98	3	120	6	117	3	119	2	183	3	93	2
750	4	3.384	0.002	333	2	205	1	238	1	66.1	0.4	78.9	0.7	80	1	78	4	80	2	84	1	137.6	1	79	1
750	5.5	3.427	0.002	344	4	214	2	248	1	68.3	0.6	80.9	0.9	83	3	84	5	87	3	88	2	145	2	82	1
750	9	3.509	0.003	368	2	233	1	267	1	74.3	0.3	85.8	0.4	89	1	99	2	99	1	101	1	161	2	86	1
750	10.4	3.542	0.003	373	4	237	3	272	2	75.6	0.7	86.3	0.7	92	2	103	4	103	3	104	2	164	2	88	1
750	12.5	3.59	0.003	384	4	245	3	278	2	77.4	0.7	88.3	0.7	93	2	105	4	106	2	112	2.2	170	2	89	2
900	4.5	3.378	0.002	330	5	203	3	236	3	65.3	0.6	78.2	0.8	78	2	73	3	79	2	84	3	136	2	78	1
900	8.4	3.475	0.003	356	5	223	3	258	3	71.4	0.9	82.6	0.7	84	2	91	4	93	3	96	2	153	3	83	1
900	10.1	3.515	0.003	364	6	231	4	263	3	73.4	0.9	84.7	0.7	87	2	97	4	97	3	99	3	158	3	85	1
900	13.3	3.578	0.003	381	7	247	4	279	4	76.7	1	86.7	0.9	92	3	100	4	104	3	112	3	169	3	89	2
