Repository: geodynamics/burnman

# BurnMan - a thermoelastic and thermodynamic toolkit for the Earth and planetary sciences

## About

BurnMan is a Python library for generating thermodynamic and thermoelastic models of planetary interiors.

It began as a working-group at the 2012 CIDER workshop in Santa Barbara.

BurnMan is released under the GNU GPL v2 or newer

Homepage: https://geodynamics.github.io/burnman/

Documentation: http://burnman.readthedocs.io

Source code: https://github.com/geodynamics/burnman

Forums: https://community.geodynamics.org/c/burnman

Authors (as of 2022):
* Bob (Robert) Myhill (main contributor)
* Cayman Unterborn
* Ian Rose
* Sanne Cottaar
* Timo Heister

## Optional, needed for some functionality

* cvxpy
* pycddlib
* autograd

### Environment management
We strongly recommend using a python environment manager like conda or pyenv to install
burnman and its dependencies. This is especially the case for installations on modern Mac systems.

For pyenv, we suggest you select the most recent version of python supported by BurnMan, install all of the dependencies into that environment and set the burnman root directory to use that environment automatically.

For conda, we suggest making a new environment for the burnman installation, install the most recent version of python supported by BurnMan into that environment, and install all of the dependencies into that environment. Remember to activate the environment before installing new dependencies or using BurnMan.

### Stable version
If you are only interested in using BurnMan (rather than developing the software), and you aren't interested in any of the latest changes, you can install the stable version by typing the following into a terminal window:

    python -m pip install burnman

This method of installation does not give you easy access to all the examples, or the test suite. These can be found in the latest release package which can be downloaded from https://github.com/geodynamics/burnman/releases.

### Development version
If you want to install the development version of BurnMan (with all the latest features), you will first need to download the source code. The best way to do this is by using git (a version control system). To install git, follow the instructions at https://git-scm.com/downloads.

Then, using a terminal, navigate to the directory into which you want to clone the BurnMan repository, and type

    git clone https://github.com/geodynamics/burnman.git

(If you don't want to use git, you can download the current master branch from https://github.com/geodynamics/burnman/archive/master.zip.)

Once the repository is cloned, navigate to the top-level directory by typing `cd burnman` in the terminal, and then install BurnMan, either in static mode: `python -m pip install .` or in development mode (if you want to develop or modify the code): `python -m pip install -e .`.

## More detail: The Examples Suite

The BurnMan tutorials provide a basic but incomplete understanding of what
the module can do. To supplement the tutorials, BurnMan includes a
large suite of examples that provide more in-depth coverage of the
potential uses of the module.

For an up-to-date summary of all the examples, including the generated figures,
the user is referred to the BurnMan manual (http://burnman.readthedocs.io).

## About scripting in Python

Burnman has the advantage of being adaptable and extensible in easy scripts.
As BurnMan is a toolkit, a graphical user interface would be impractical
(although we do plan to add GUIs for some functionality in the future).
Nevertheless, we hope that we have succeeded in making BurnMan accessible to
coding novices. For those of you who have little experience with Python,
here are some specific features and pitfalls of the language:

* Python uses specific indentation. A script might fail if a code block is not indented correctly. We use four spaces and no tabs.

## Companion code to

# An anisotropic equation of state for solid solutions

## R. Myhill

The python scripts contained in this directory accompany the paper
submitted by Myhill (2024).
There are comments in each of the scripts, so it is hoped that by reading
these in tandem with the original paper, the reader will get a feel
for how to use the code for their own purposes.

The scripts contained in this directory are as follows:

plagioclase_data.py
-------------------
This script packages all of the data in the data directory into convenient
dictionaries.

plagioclase_parameters.py
-------------------------
This script provides the final fitted parameters for the model,
along with the bounds used during fitting.

plagioclase_model.py
--------------------
This file makes the burnman solution objects from the parameters.

plagioclase_fit_eos.py
----------------------
This script allows the user to refine the model parameters
based on the experimental data.

plagioclase_model_plots.py
--------------------------
This script creates all of the plots presented in the paper.

File: contrib/anisotropic_plagioclase/data/plagioclase_compressibilities_Brown_2016.dat
	# p_an	beta_1	unc_beta_1	beta_2	unc_beta_2	beta_3	unc_beta_3	beta_4	unc_beta_4	beta_5	unc_beta_5	beta_6	unc_beta_6
0	0.00000e+00	1.10980e-02	1.63000e-04	3.37925e-03	9.98500e-05	3.65515e-03	1.35150e-04	2.72725e-04	1.01605e-04	9.43280e-04	1.00120e-04	2.05795e-03	9.98500e-05
1	2.00000e+01	8.69025e-03	3.80500e-05	3.28985e-03	1.00250e-04	3.89970e-03	9.98000e-05	-3.42245e-04	9.62550e-05	-1.22356e-04	1.02334e-04	1.94940e-03	9.92000e-05
2	3.70000e+01	7.32605e-03	8.69500e-05	3.18960e-03	1.00600e-04	3.95025e-03	9.98500e-05	-8.52945e-04	1.09625e-04	-5.16130e-04	1.00110e-04	1.75035e-03	9.98500e-05
3	4.60000e+01	6.54350e-03	1.08700e-04	3.12965e-03	1.00250e-04	3.97990e-03	9.90000e-05	-1.29145e-03	9.89500e-05	-4.22690e-04	1.00110e-04	1.42210e-03	1.00500e-04
4	4.80000e+01	7.00000e-03	1.19600e-04	3.19120e-03	5.11000e-05	3.88685e-03	1.13450e-04	-8.71655e-04	1.01605e-04	-3.58175e-04	1.02335e-04	1.71040e-03	9.99000e-05
5	6.00000e+01	6.17530e-03	1.09100e-04	3.21050e-03	8.05000e-05	4.02040e-03	1.00200e-04	-1.87435e-03	9.89500e-05	-9.45480e-04	1.02320e-04	2.11915e-03	9.98500e-05
6	6.80000e+01	5.71080e-03	1.06000e-04	3.27980e-03	3.06000e-05	4.06050e-03	1.01000e-04	-2.31285e-03	1.04250e-04	-1.26585e-03	1.02350e-04	2.26830e-03	9.99000e-05
7	7.80000e+01	5.43025e-03	5.30759e-05	3.27903e-03	5.12428e-05	4.05908e-03	5.94481e-05	-2.75935e-03	8.31911e-05	-1.51612e-03	9.74985e-05	2.61682e-03	8.07369e-05
8	8.90000e+01	5.03125e-03	9.97500e-05	3.34015e-03	4.99500e-05	4.05125e-03	1.00650e-04	-3.55345e-03	9.89500e-05	-2.09790e-03	9.79000e-05	2.28695e-03	9.98500e-05
9	9.60000e+01	4.91270e-03	1.43400e-04	3.06925e-03	1.00250e-04	3.93020e-03	9.98000e-05	-3.50000e-03	9.89000e-05	-1.29920e-03	1.98000e-04	2.14780e-03	9.92000e-05

File: contrib/anisotropic_plagioclase/data/plagioclase_stiffness_tensor_Brown_2016.dat
row	M_an0	M_unc_an0	M_an25	M_unc_an25	M_an37	M_unc_an37	M_an48	M_unc_an48	M_an60	M_unc_an60	M_an67	M_unc_an67	M_an78	M_unc_an78	M_an96	M_unc_an96
values	M	M_unc	M	M_unc	M	M_unc	M	M_unc	M	M_unc	M	M_unc	M	M_unc	M	M_unc
p_an	0	0	25	25	37	37	48	48	60	60	67	67	78	78	96	96
# “Orthorhombic” Moduli																
C11	68.3	0.8	87.1	1.3	96.2	1.6	104.6	1.9	109.3	1.7	120.3	4.2	120.4	2.6	132.2	3
C22	184.3	4.9	174.9	5.2	189.4	4.9	201.4	6.6	185.5	2.3	193.5	4.4	191.6	6.3	200.2	5.4
C33	180	3	166.1	4.7	171.9	4.5	172.8	5.1	164.1	1.9	171.9	5	163.7	5	163.9	4.1
C44	25	0.1	22.9	0.2	23.6	0.1	22.9	0.1	22.2	0.1	24	0.1	23.3	0.1	24.6	0.1
C55	26.9	0.1	29	0.2	33.1	0.3	33	0.3	33.1	0.2	35.5	0.3	32.8	0.3	36.6	0.2
C66	33.6	0.2	35	0.3	35.5	0.3	35.6	0.2	36.8	0.3	37.3	0.4	35	0.5	36	0.3
C12	32.2	1.6	43.9	2	46.1	2.5	51.5	2.8	53.1	1.1	54.4	3.7	56.6	3.4	64	3.5
C13	30.4	1.5	35.4	1.9	38.4	2.2	43.9	2.4	42.1	2.1	40.8	3.2	49.9	2.9	55.3	2.8
C23	5	2.6	18	3.7	15.4	4	14.5	4.5	21.9	2.8	16.1	4.7	26.3	4.5	31.9	3.7
# Remaining Off-Diagonal Moduli																
C15	-2.3	0.3	-0.4	0.4	-0.2	0.4	0.1	0.5	1.2	0.4	2.3	1	3.2	0.6	5.1	0.6
C25	-7.8	0.7	-2.9	0.8	-5.1	1.1	-4.8	1.2	0.7	0.8	3.1	1.6	5.4	1	3.5	0.9
C35	7.5	0.6	4.6	0.8	7.2	1.1	6.9	1	2.5	0.8	2.2	1.5	1.7	0.9	0.5	0.9
C46	-7.2	0.1	-5.2	0.2	-4.8	0.2	-3.8	0.2	1.4	0.1	0.3	0.2	0.9	0.2	-2.2	0.1
C14	4.9	0.2	6.1	0.3	5.9	0.3	6.5	0.4	7.6	0.3	9.2	0.6	9	0.5	9.5	0.5
C16	-0.9	0.3	-0.6	0.4	-0.4	0.5	-0.8	0.5	-7.7	0.5	-10.1	1.4	-3	0.6	-10.8	0.7
C24	-4.4	0.6	-5.9	0.6	-7	0.6	-2.4	0.6	-2.9	0.5	0.9	1	2.1	0.9	7.5	0.6
C26	-6.4	0.9	-6.5	0.9	-6.8	1.2	-9.9	1.2	-6.8	1.1	-2.9	2.1	-9.9	1.3	-7.2	1.3
C34	-9.2	0.4	-2.9	0.5	2.2	0.7	-0.4	0.5	0.2	0.5	-0.9	1	1.7	0.9	6.6	0.6
C36	-9.4	0.6	-10.7	0.9	-9.8	0.9	-5.7	1	0.7	0.8	-0.3	1.2	-8.1	1.1	1.6	1
C45	-2.4	0.1	-1.3	0.1	-1.1	0.2	-1	0.2	0.2	0.1	0.7	0.2	0.8	0.1	3	0.1
C56	0.6	0.1	0.8	0.2	1.4	0.2	2.1	0.3	2.8	0.2	3.2	0.3	4.5	0.3	5.2	0.2
