Repository: geodynamics/burnman

# BurnMan - a thermoelastic and thermodynamic toolkit for the Earth and planetary sciences

## About

BurnMan is a Python library for generating thermodynamic and thermoelastic models of planetary interiors.

It began as a working-group at the 2012 CIDER workshop in Santa Barbara.

BurnMan is released under the GNU GPL v2 or newer

Homepage: https://geodynamics.github.io/burnman/

Documentation: http://burnman.readthedocs.io

Source code: https://github.com/geodynamics/burnman

Forums: https://community.geodynamics.org/c/burnman

Authors (as of 2022):
* Bob (Robert) Myhill (main contributor)
* Cayman Unterborn
* Ian Rose
* Sanne Cottaar
* Timo Heister

## Optional, needed for some functionality

* cvxpy
* pycddlib
* autograd

### Environment management
We strongly recommend using a python environment manager like conda or pyenv to install
burnman and its dependencies. This is especially the case for installations on modern Mac systems.

For pyenv, we suggest you select the most recent version of python supported by BurnMan, install all of the dependencies into that environment and set the burnman root directory to use that environment automatically.

For conda, we suggest making a new environment for the burnman installation, install the most recent version of python supported by BurnMan into that environment, and install all of the dependencies into that environment. Remember to activate the environment before installing new dependencies or using BurnMan.

### Stable version
If you are only interested in using BurnMan (rather than developing the software), and you aren't interested in any of the latest changes, you can install the stable version by typing the following into a terminal window:

    python -m pip install burnman

This method of installation does not give you easy access to all the examples, or the test suite. These can be found in the latest release package which can be downloaded from https://github.com/geodynamics/burnman/releases.

### Development version
If you want to install the development version of BurnMan (with all the latest features), you will first need to download the source code. The best way to do this is by using git (a version control system). To install git, follow the instructions at https://git-scm.com/downloads.

Then, using a terminal, navigate to the directory into which you want to clone the BurnMan repository, and type

    git clone https://github.com/geodynamics/burnman.git

(If you don't want to use git, you can download the current master branch from https://github.com/geodynamics/burnman/archive/master.zip.)

Once the repository is cloned, navigate to the top-level directory by typing `cd burnman` in the terminal, and then install BurnMan, either in static mode: `python -m pip install .` or in development mode (if you want to develop or modify the code): `python -m pip install -e .`.

## More detail: The Examples Suite

The BurnMan tutorials provide a basic but incomplete understanding of what
the module can do. To supplement the tutorials, BurnMan includes a
large suite of examples that provide more in-depth coverage of the
potential uses of the module.

## Companion code to

# A model of elastic softening and second order phase transitions in anisotropic phases, with application to stishovite and post-stishovite

## R. Myhill

The python scripts contained in this directory accompany the paper
submitted by Myhill (2024).
There are comments in each of the scripts, so it is hoped that by reading
these in tandem with the original paper, the reader will get a feel
for how to use the code for their own purposes.

The scripts contained in this directory are as follows:

stishovite_data.py
------------------
This script packages all of the data in the data directory into convenient
dictionaries.

stishovite_parameters.py
------------------------
This script provides the final fitted parameters for the model,
along with the bounds used during fitting.

stishovite_model.py
-------------------
This file makes the burnman solution objects from the parameters.
The function get_models() also modifies the Zhang elasticity data
based on the model parameters, as described in the paper.

stishovite_fit_eos.py
---------------------
This script allows the user to refine the model parameters
based on the experimental data.

stishovite_model_plots.py
-------------------------
This script creates all of the plots presented in the paper.

stishovite_model_covariance_matrix.py
-------------------------------------
This script outputs the model uncertainties and correlation matrix
from the covariance matrix.

stishovite_model_Carpenter_2000.py
----------------------------------
Plots the Gibbs energy, volumes, Reuss bulk modulus and elastic moduli
from the model of Carpenter et al. (2000)

stishovite_model_Zhang_2021.py
------------------------------
Plots the Gibbs energy, volumes, Reuss bulk modulus and elastic moduli
from the model of Zhang et al. (2021)

File: contrib/anisotropic_stishovite/data/Grocholski_2013_stishovite_post_stishovite_unit_cell.dat
# P_Gpa	 P_Uncertainty	 a_p (Å)	 a_p_Uncertainty	 a	 a_Uncertainty	 b	 b_Uncertainty	 c	 c_Uncertainty	 V	 V_Uncertainty
0.0001	0.00001	4.028	0.003	4.182	0.002	4.182	0.002	2.666	0.002	14.04	0.01
7	0.3	4.01	0.003	4.153	0.002	4.153	0.002	2.652	0.002	13.77	0.01
18	0.4	3.966	0.003	4.105	0.003	4.105	0.003	2.641	0.004	13.39	0.02
31.2	0.6	3.909	0.003	4.048	0.004	4.048	0.004	2.632	0.005	12.98	0.03
39.2	0.8	3.88	0.003	4.031	0.004	4.031	0.004	2.605	0.003	12.74	0.02
51	1.2	3.842	0.003	4.024	0.009	3.952	0.009	2.599	0.005	12.44	0.02
60.5	1.4	3.815	0.003	4.023	0.009	3.899	0.009	2.567	0.005	12.13	0.02
68.4	1.6	3.795	0.003	4.023	0.009	3.865	0.008	2.558	0.005	11.98	0.02
72.6	1.8	3.785	0.003	4.015	0.009	3.848	0.004	2.551	0.005	11.86	0.02
79.7	2.1	3.769	0.004	4.005	0.009	3.831	0.002	2.54	0.005	11.75	0.02
84.6	2.2	3.758	0.003	4	0.004	3.82	0.003	2.534	0.005	11.66	0.02
89.2	2.4	3.748	0.002	3.986	0.004	3.812	0.005	2.528	0.003	11.56	0.02
95	2.6	3.737	0.002	3.981	0.002	3.801	0.004	2.523	0.002	11.5	0.01

File: contrib/anisotropic_stishovite/data/Murakami_2003_post_stishovite_unit_cell.dat
# Run_No. P(GPa) a(Å)    a_uncertainty(Å) b(Å)    b_uncertainty(Å) c(Å)    c_uncertainty(Å) V(cm3/mol) V_uncertainty(cm3/mol)
1       87           3.982   0.006            3.809   0.006            2.525   0.004            11.53      0.03
1       93           3.973   0.004            3.802   0.005            2.508   0.002            11.41      0.02
3       124          3.929   0.002            3.745   0.005            2.465   0.001            10.92      0.02
3       136          3.927   0.004            3.718   0.009            2.452   0.002            10.78      0.03

File: contrib/anisotropic_stishovite/data/Sun_et_al_2019_post_stishovite_volumes.dat
# P(GPa)    P_uncertainty(GPa)   T(K)   T_uncertainty(K)   V_SiO2(Å³)   V_SiO2_uncertainty(Å³)   V_NaCl(Å³)   V_NaCl_uncertainty(Å³)
64.8      0.8                  300    5                  40.28        0.04                     23.06        0.07
68.1      0.6                  300    5                  40.00        0.05                     22.77        0.05
79.5      0.6                  300    5                  38.91        0.6                      21.88        0.04
81.7      0.7                  300    5                  38.73        0.4                      21.76        0.04
87.7      1.2                  300    5                  38.49        0.4                      21.32        0.09
89.8      1.8                  300    5                  38.22        0.3                      21.19        0.12
91.1      1.8                  300    5                  38.17        0.6                      21.10        0.13
96.2      1.4                  300    5                  37.29        0.4                      20.47        0.06
103.1     1.4                  300    5                  37.16        0.7                      20.41        0.8
109.5     1.6                  300    5                  36.87        0.5                      20.08        0.12
119.3     1.3                  300    5                  36.33        0.4                      19.59        0.10
125.4     2.6                  300    5                  36.05        0.7                      19.36        0.07
83.4      1.6                  1150   120                38.42        0.5                      21.88        0.9
116.0     2.0                  1150   120                36.82        0.5                      19.95        0.12
64.4      1.4                  1180   120                40.46        0.4                      23.46        0.9
65.1      1.8                  1580   160                40.56        0.3                      23.56        0.6
85.6      9.9                  1450   150                38.88        0.4                      21.87        0.9
92.7      9.9                  1550   160                38.21        0.5                      21.36        0.6
109.9     9.9                  1500   150                37.19        0.3                      20.35        0.6
127.3     3.2                  1500   150                36.28        0.6                      19.50        0.12
141.2     2.8                  1600   160                35.73        0.7                      18.94        0.15
65.7      1.4                  1700   170                40.65        0.3                      23.57        0.9
71.8      1.4                  1750   180                40.16        0.3                      23.02        0.10
92.8      1.8                  1800   180                38.45        0.4                      21.44        0.11
96.9      1.8                  1700   170                38.21        0.5                      21.15        0.12
117.8     2.4                  1700   170                36.89        0.5                      19.95        0.15
128.3     2.6                  1700   170                36.28        0.8                      19.50        0.16
142.0     4.8                  1700   170                35.73        1.0                      18.93        0.17
86.8      1.8                  1900   190                38.95        0.3                      21.88        0.10
97.5      2.0                  1930   190                38.21        0.5                      21.17        0.12
117.9     2.4                  1930   190                37.02        0.5                      20.04        0.13
128.9     2.6                  1900   190                36.30        0.6                      19.52        0.15
73.9      1.4                  2100   210                40.30        0.3                      22.98        0.8
90.6      1.8                  2120   210                38.89        0.3                      21.68        0.11
96.6      2.0                  2100   210                38.31        0.4                      21.29        0.12
97.7      2.0                  2250   230                38.29        0.5                      21.25        0.12
98.3      2.0                  2130   210                38.25        0.5                      21.18        0.13
114.7     2.4                  2100   210                37.33        0.7                      20.25        0.14
119.5     2.8                  2100   210                37.00        0.7                      20.01        0.14
128.5     3.6                  2200   220                36.38        0.4                      19.61        0.14
131.1     4.5                  2200   220                36.34        0.9                      19.49        0.14

File: contrib/anisotropic_stishovite/data/Zhang_2021_stishovite_unit_cell.dat
# P (GPa) 	err	a (A) 	err	b (A) 	err	c (A) 	err	V (Å) 	err	ρ (g/cm3) 	err
0.0001 	0.000001	4.1771	0.001	4.1771	0.001	2.669	0.0008	46.57	0.03	4.286	0.003
4.3	0.1	4.1539	0.0006	4.1539	0.0006	2.6611	0.0008	45.92	0.01	4.347	0.001
5.9	0.1	4.1466	0.0006	4.1466	0.0006	2.6596	0.0008	45.73	0.01	4.365	0.001
7.4	0.1	4.1387	0.0006	4.1387	0.0006	2.6561	0.0008	45.5	0.01	4.388	0.001
9	0.1	4.1319	0.0006	4.1319	0.0006	2.6541	0.0008	45.31	0.01	4.405	0.001
10.4	0.1	4.1255	0.0006	4.1255	0.0006	2.6518	0.0008	45.13	0.01	4.423	0.001
12.8	0.1	4.1156	0.0006	4.1156	0.0006	2.6479	0.0008	44.85	0.01	4.451	0.001
14.8	0.1	4.1074	0.0006	4.1074	0.0006	2.6446	0.0008	44.62	0.01	4.474	0.001
16.1	0.1	4.1023	0.0006	4.1023	0.0006	2.6424	0.0008	44.47	0.01	4.489	0.001
17.1	0.1	4.0992	0.0006	4.0992	0.0006	2.6416	0.0008	44.39	0.01	4.497	0.001
18.3	0.1	4.0949	0.0006	4.0949	0.0006	2.6395	0.0008	44.26	0.01	4.51	0.001
19.6	0.1	4.09	0.0006	4.09	0.0006	2.6375	0.0008	44.12	0.01	4.524	0.001
19.8	0.1	4.0889	0.0006	4.0889	0.0006	2.6371	0.0008	44.09	0.01	4.527	0.001
21.9	0.1	4.082	0.0006	4.082	0.0006	2.6322	0.0008	43.86	0.01	4.551	0.001
23	0.2	4.0785	0.0006	4.0785	0.0006	2.631	0.0008	43.76	0.01	4.561	0.001
25.3	0.1	4.0705	0.0006	4.0705	0.0006	2.6278	0.0008	43.54	0.01	4.585	0.001
26.8	0.1	4.0654	0.0006	4.0654	0.0006	2.6261	0.0008	43.4	0.01	4.599	0.001
27.6	0.2	4.0612	0.0006	4.0612	0.0006	2.6238	0.0008	43.27	0.01	4.613	0.001
29.2	0.2	4.0566	0.0006	4.0566	0.0006	2.6221	0.0008	43.15	0.01	4.626	0.001
30.8	0.2	4.0528	0.0006	4.0528	0.0006	2.6203	0.0008	43.04	0.01	4.638	0.001
32.1	0.2	4.0485	0.0006	4.0485	0.0006	2.6174	0.0008	42.9	0.01	4.653	0.001
33.8	0.2	4.0422	0.0005	4.0422	0.0005	2.6166	0.0008	42.75	0.01	4.669	0.001
35.2	0.2	4.0393	0.0005	4.0393	0.0005	2.6133	0.0007	42.64	0.01	4.682	0.001
37.3	0.2	4.0328	0.0006	4.0328	0.0006	2.6105	0.0008	42.45	0.01	4.702	0.001
38.6	0.2	4.0293	0.0006	4.0293	0.0006	2.6096	0.0008	42.37	0.01	4.711	0.001
40.3	0.2	4.024	0.0006	4.024	0.0006	2.6062	0.0008	42.2	0.01	4.73	0.001
42.4	0.2	4.016	0.0006	4.016	0.0006	2.6039	0.0008	42	0.01	4.753	0.001
43.9	0.2	4.011	0.0006	4.011	0.0006	2.6015	0.0007	41.85	0.01	4.769	0.001
45.2	0.2	4.008	0.0006	4.008	0.0006	2.5992	0.0008	41.75	0.01	4.781	0.001
47.6	0.2	4.001	0.0006	4.001	0.0006	2.5965	0.0008	41.56	0.01	4.802	0.001
49.4	0.2	3.997	0.0006	3.997	0.0006	2.5929	0.0008	41.42	0.01	4.819	0.001
50.8	0.2	3.994	0.0006	3.994	0.0006	2.5895	0.0007	41.31	0.01	4.832	0.001
52.7	0.2	3.96	0.0112	4.0131	0.0009	2.5886	0.0008	41.14	0.11	4.852	0.013
54.8	0.2	3.9487	0.0015	4.0106	0.0006	2.5844	0.0007	40.93	0.02	4.877	0.002
56.9	0.2	3.9385	0.0015	4.0082	0.0006	2.58	0.0007	40.73	0.02	4.901	0.002
58.4	0.2	3.9319	0.0015	4.0065	0.0006	2.5783	0.0007	40.62	0.02	4.915	0.002
59.9	0.2	3.9242	0.0015	4.0048	0.0006	2.5762	0.0007	40.49	0.02	4.931	0.002
61.5	0.2	3.9168	0.0015	4.0029	0.0006	2.5741	0.0007	40.36	0.02	4.946	0.002
