Repository: geodynamics/burnman

# BurnMan - a thermoelastic and thermodynamic toolkit for the Earth and planetary sciences

## About

BurnMan is a Python library for generating thermodynamic and thermoelastic models of planetary interiors.

It began as a working-group at the 2012 CIDER workshop in Santa Barbara.

BurnMan is released under the GNU GPL v2 or newer

Homepage: https://geodynamics.github.io/burnman/

Documentation: http://burnman.readthedocs.io

Source code: https://github.com/geodynamics/burnman

Forums: https://community.geodynamics.org/c/burnman

Authors (as of 2022):
* Bob (Robert) Myhill (main contributor)
* Cayman Unterborn
* Ian Rose
* Sanne Cottaar
* Timo Heister

## Optional, needed for some functionality

* cvxpy
* pycddlib
* autograd

### Environment management
We strongly recommend using a python environment manager like conda or pyenv to install
burnman and its dependencies. This is especially the case for installations on modern Mac systems.

For pyenv, we suggest you select the most recent version of python supported by BurnMan, install all of the dependencies into that environment and set the burnman root directory to use that environment automatically.

For conda, we suggest making a new environment for the burnman installation, install the most recent version of python supported by BurnMan into that environment, and install all of the dependencies into that environment. Remember to activate the environment before installing new dependencies or using BurnMan.

### Stable version
If you are only interested in using BurnMan (rather than developing the software), and you aren't interested in any of the latest changes, you can install the stable version by typing the following into a terminal window:

    python -m pip install burnman

This method of installation does not give you easy access to all the examples, or the test suite. These can be found in the latest release package which can be downloaded from https://github.com/geodynamics/burnman/releases.

### Development version
If you want to install the development version of BurnMan (with all the latest features), you will first need to download the source code. The best way to do this is by using git (a version control system). To install git, follow the instructions at https://git-scm.com/downloads.

Then, using a terminal, navigate to the directory into which you want to clone the BurnMan repository, and type

    git clone https://github.com/geodynamics/burnman.git

(If you don't want to use git, you can download the current master branch from https://github.com/geodynamics/burnman/archive/master.zip.)

Once the repository is cloned, navigate to the top-level directory by typing `cd burnman` in the terminal, and then install BurnMan, either in static mode: `python -m pip install .` or in development mode (if you want to develop or modify the code): `python -m pip install -e .`.

## More detail: The Examples Suite

The BurnMan tutorials provide a basic but incomplete understanding of what
the module can do. To supplement the tutorials, BurnMan includes a
large suite of examples that provide more in-depth coverage of the
potential uses of the module.

For an up-to-date summary of all the examples, including the generated figures,
the user is referred to the BurnMan manual (http://burnman.readthedocs.io).

## About scripting in Python

Burnman has the advantage of being adaptable and extensible in easy scripts.
As BurnMan is a toolkit, a graphical user interface would be impractical
(although we do plan to add GUIs for some functionality in the future).
Nevertheless, we hope that we have succeeded in making BurnMan accessible to
coding novices. For those of you who have little experience with Python,
here are some specific features and pitfalls of the language:

* Python uses specific indentation. A script might fail if a code block is not indented correctly. We use four spaces and no tabs. Mixing spaces and tabs can cause trouble.
* Indices should be given inside square brackets and function or method call arguments inside parentheses (different from Matlab).

## Companion code to

# The SPOCK equation of state for condensed phases under arbitrary compression

## R. Myhill

The python scripts contained in this directory accompany the paper
submitted by Myhill (2025).
There are comments in each of the scripts, and it is hoped that by reading
these in tandem with the original paper, the reader will get a feel
for how to use the code for their own purposes.

The scripts contained in this directory are as follows:

fit_spock.py
------------
This script fits various equations of state to the Au and Pt data of
Fratanduono et al., 2021. Plots Figures 1 and 2 from the paper, as well
as corner plots demonstrating the parameter uncertainties.

Au_comparison.py
----------------
This script compares various equations of state given the standard state
and infinite pressure parameters optimised for the Au SPOCK equation of state.
Plots Figure 3.

File: contrib/spock_eos/data/Au.dat
# Density (g/cm^3) Volume (A^3/at) Stress (and err, GPa) Isentrope (and err, GPa) Isotherm (and err, GPa)
   19.3200    16.9290     0.0000     0.0000     0.0000     0.0000     0.0000     0.0000
   19.5200    16.7560     1.9000     0.1000     1.8000     0.1000     1.7000     0.1000
   19.7200    16.5860     3.9000     0.2000     3.8000     0.2000     3.5000     0.2000
   19.9200    16.4190     6.0000     0.2000     5.8000     0.2000     5.3000     0.2000
   20.1200    16.2560     8.1000     0.2000     8.0000     0.2000     7.3000     0.3000
   20.3200    16.0960    10.4000     0.2000    10.2000     0.3000     9.4000     0.3000
   20.5200    15.9390    12.7000     0.3000    12.5000     0.3000    11.5000     0.4000
   20.7200    15.7850    15.2000     0.3000    15.0000     0.3000    13.8000     0.4000
   20.9200    15.6340    17.8000     0.3000    17.5000     0.4000    16.3000     0.4000
   21.1200    15.4860    20.4000     0.3000    20.2000     0.4000    18.8000     0.5000
   21.3200    15.3410    23.2000     0.4000    22.9000     0.4000    21.4000     0.5000
   21.5200    15.1980    26.0000     0.4000    25.7000     0.4000    24.1000     0.5000
   21.7200    15.0590    29.0000     0.4000    28.7000     0.5000    26.9000     0.6000
   21.9200    14.9210    32.1000     0.5000    31.8000     0.5000    29.9000     0.6000
   22.1200    14.7860    35.4000     0.5000    35.0000     0.5000    33.1000     0.7000
   22.3200    14.6540    38.7000     0.5000    38.2000     0.6000    36.2000     0.7000
   22.5200    14.5240    42.1000     0.6000    41.6000     0.6000    39.5000     0.8000
   22.7200    14.3960    45.6000     0.7000    45.1000     0.7000    42.9000     0.8000
   22.9200    14.2700    49.3000     0.7000    48.8000     0.8000    46.4000     0.9000
   23.1200    14.1470    53.1000     0.8000    52.5000     0.8000    50.1000     1.0000
   23.3200    14.0250    57.0000     0.9000    56.4000     0.9000    54.0000     1.1000
   23.5200    13.9060    61.1000     1.0000    60.4000     1.0000    57.9000     1.2000
   23.7200    13.7890    65.2000     1.1000    64.6000     1.2000    61.9000     1.3000
   23.9200    13.6740    69.5000     1.2000    68.8000     1.3000    66.1000     1.4000
   24.1200    13.5600    74.0000     1.4000    73.2000     1.5000    70.4000     1.6000
   24.3200    13.4490    78.6000     1.5000    77.8000     1.6000    74.9000     1.7000
   24.5200    13.3390    83.2000     1.7000    82.4000     1.8000    79.4000     1.9000
   24.7200    13.2310    88.1000     1.8000    87.1000     1.9000    84.1000     2.0000
   24.9200    13.1250    93.0000     1.9000    92.0000     2.0000    88.9000     2.1000
   25.1200    13.0200    98.0000     2.0000    97.0000     2.2000    93.9000     2.3000
   25.3200    12.9170   103.2000     2.1000   102.2000     2.3000    98.9000     2.4000
   25.5200    12.8160   108.5000     2.3000   107.4000     2.5000   104.1000     2.5000
   25.7200    12.7170   114.0000     2.5000   112.8000     2.6000   109.4000     2.7000
   25.9200    12.6180   119.6000     2.6000   118.4000     2.8000   114.9000     2.9000
   26.1200    12.5220   125.4000     2.8000   124.1000     3.0000   120.5000     3.1000
   26.3200    12.4270   131.3000     2.9000   129.9000     3.1000   126.3000     3.2000
   26.5200    12.3330   137.2000     3.0000   135.9000     3.3000   132.2000     3.3000
   26.7200    12.2410   143.3000     3.2000   141.9000     3.4000   138.1000     3.5000
   26.9200    12.1500   149.6000     3.3000   148.1000     3.5000   144.2000     3.6000
   27.1200    12.0600   155.9000     3.5000   154.4000     3.7000   150.4000     3.8000
   27.3200    11.9720   162.4000     3.6000   160.8000     3.9000   156.8000     4.0000
   27.5200    11.8850   169.0000     3.8000   167.3000     4.1000   163.3000     4.1000
   27.7200    11.7990   175.8000     4.0000   174.0000     4.3000   169.9000     4.3000
   27.9200    11.7150   182.7000     4.2000   180.9000     4.5000   176.7000     4.5000
   28.1200    11.6310   189.8000     4.4000   187.9000     4.7000   183.6000     4.8000
   28.3200    11.5490   197.0000     4.6000   195.0000     5.0000   190.7000     5.0000
   28.5200    11.4680   204.4000     4.9000   202.4000     5.2000   198.0000     5.3000
   28.7200    11.3880   211.9000     5.2000   209.8000     5.5000   205.4000     5.6000
   28.9200    11.3090   219.6000     5.4000   217.4000     5.8000   212.9000     5.9000
   29.1200    11.2320   227.5000     5.7000   225.2000     6.1000   220.6000     6.2000
   29.3200    11.1550   235.5000     6.0000   233.1000     6.4000   228.5000     6.5000
   29.5200    11.0800   243.6000     6.4000   241.2000     6.8000   236.5000     6.9000
   29.7200    11.0050   251.9000     6.7000   249.4000     7.2000   244.6000     7.2000
   29.9200    10.9320   260.4000     7.1000   257.8000     7.5000   252.9000     7.6000
   30.1200    10.8590   269.0000     7.4000   266.3000     8.0000   261.4000     8.0000
   30.3200    10.7870   277.7000     7.8000   274.9000     8.3000   269.9000     8.4000
   30.5200    10.7170   286.6000     8.2000   283.7000     8.7000   278.6000     8.8000
   30.7200    10.6470   295.6000     8.6000   292.7000     9.1000   287.5000     9.2000
   30.9200    10.5780   304.7000     8.9000   301.7000     9.5000   296.5000     9.6000
   31.1200    10.5100   314.0000     9.4000   310.9000    10.0000   305.7000    10.0000
   31.3200    10.4430   323.5000     9.8000   320.3000    10.4000   314.9000    10.5000
   31.5200    10.3770   333.0000    10.2000   329.7000    10.8000   324.3000    10.9000
   31.7200    10.3110   342.7000    10.6000   339.3000    11.3000   333.9000    11.4000
   31.9200    10.2470   352.5000    11.1000   349.0000    11.8000   343.5000    11.9000
   32.1200    10.1830   362.5000    11.6000   358.9000    12.3000   353.3000    12.4000
   32.3200    10.1200   372.6000    12.0000   368.9000    12.9000   363.3000    12.9000
   32.5200    10.0580   382.9000    12.6000   379.1000    13.5000   373.3000    13.5000
   32.7200     9.9960   393.3000    13.3000   389.4000    14.2000   383.6000    14.2000
   32.9200     9.9350   403.9000    13.9000   399.8000    14.8000   394.0000    14.8000
   33.1200     9.8750   414.6000    14.6000   410.5000    15.6000   404.6000    15.6000
   33.3200     9.8160   425.5000    15.3000   421.3000    16.4000   415.3000    16.4000
   33.5200     9.7570   436.5000    16.0000   432.1000    17.0000   426.1000    17.0000
   33.7200     9.7000   447.5000    16.8000   443.1000    18.0000   437.0000    18.0000
   33.9200     9.6420   458.7000    17.8000   454.2000    19.0000   448.0000    19.0000
   34.1200     9.5860   470.2000    19.0000   465.5000    20.2000   459.3000    20.2000
   34.3200     9.5300   482.1000    19.9000   477.3000    21.2000   471.0000    21.2000
   34.5200     9.4750   493.8000    20.2000   488.9000    21.5000   482.6000    21.5000
   34.7200     9.4200   505.7000    20.7000   500.7000    22.1000   494.3000    22.1000
   34.9200     9.3660   517.7000    21.2000   512.5000    22.6000   506.1000    22.6000
   35.1200     9.3130   529.8000    21.8000   524.5000    23.2000   518.0000    23.2000
   35.3200     9.2600   542.0000    22.3000   536.6000    23.8000   530.0000    23.8000
   35.5200     9.2080   554.4000    23.0000   548.9000    24.5000   542.2000    24.5000
   35.7200     9.1570   566.8000    23.6000   561.2000    25.1000   554.5000    25.2000
   35.9200     9.1060   579.5000    24.3000   573.7000    25.9000   566.9000    25.9000
   36.1200     9.0550   592.3000    25.1000   586.5000    26.7000   579.6000    26.8000
   36.3200     9.0050   605.4000    25.8000   599.4000    27.4000   592.5000    27.5000
   36.5200     8.9560   618.5000    26.4000   612.4000    28.1000   605.4000    28.1000
   36.7200     8.9070   631.8000    26.9000   625.5000    28.6000   618.5000    28.6000
   36.9200     8.8590   645.2000    27.6000   638.8000    29.4000   631.7000    29.4000
   37.1200     8.8110   658.7000    28.2000   652.2000    30.0000   645.0000    30.0000
   37.3200     8.7640   672.3000    28.8000   665.7000    30.7000   658.5000    30.7000
   37.5200     8.7170   686.5000    30.7000   679.7000    32.7000   672.4000    32.8000
   37.7200     8.6710   701.4000    32.1000   694.4000    34.2000   687.1000    34.2000
   37.9200     8.6250   716.4000    32.9000   709.3000    35.0000   701.9000    35.0000
   38.1200     8.5800   731.6000    33.6000   724.4000    35.8000   716.9000    35.8000
   38.3200     8.5350   746.9000    34.4000   739.5000    36.6000   732.0000    36.6000
   38.5200     8.4910   762.4000    35.1000   754.8000    37.3000   747.3000    37.4000
   38.7200     8.4470   777.9000    35.7000   770.2000    38.1000   762.6000    38.1000
   38.9200     8.4040   793.6000    36.5000   785.7000    38.8000   778.1000    38.9000
   39.1200     8.3610   809.4000    37.3000   801.4000    39.7000   793.7000    39.7000
   39.3200     8.3180   825.4000    38.1000   817.3000    40.6000   809.5000    40.6000
   39.5200     8.2760   841.6000    38.9000   833.3000    41.5000   825.4000    41.5000
   39.7200     8.2340   857.9000    39.8000   849.4000    42.4000   841.5000    42.4000
   39.9200     8.1930   874.6000    41.5000   866.0000    44.2000   858.0000    44.2000
   40.1200     8.1520   891.9000    42.9000   883.1000    45.7000   875.0000    45.7000
   40.3200     8.1120   909.3000    44.2000   900.4000    47.0000   892.3000    47.0000
   40.5200     8.0720   927.0000    45.5000   917.9000    48.4000   909.7000    48.4000
   40.7200     8.0320   944.9000    46.7000   935.6000    49.7000   927.4000    49.7000
   40.9200     7.9930   963.0000    47.9000   953.6000    51.0000   945.3000    51.0000
   41.1200     7.9540   981.4000    49.2000   971.7000    52.4000   963.4000    52.4000
   41.3200     7.9160   999.9000    50.4000   990.0000    53.6000   981.7000    53.6000
   41.5200     7.8770  1018.5000    51.6000  1008.5000    55.0000  1000.1000    55.0000
   41.7200     7.8400  1037.5000    53.2000  1027.3000    56.7000  1018.8000    56.7000
   41.9200     7.8020  1056.8000    55.0000  1046.4000    58.6000  1037.9000    58.6000
   42.1200     7.7650  1076.4000    56.4000  1065.8000    60.1000  1057.2000    60.1000
   42.3200     7.7290  1096.1000    57.8000  1085.4000    61.5000  1076.7000    61.5000
   42.5200     7.6920  1116.1000    59.3000  1105.2000    63.1000  1096.5000    63.1000
   42.7200     7.6560  1136.6000    61.9000  1125.5000    65.8000  1116.7000    65.9000
   42.9200     7.6200  1157.7000    64.8000  1146.4000    68.9000  1137.6000    69.0000

File: contrib/spock_eos/data/Pt.dat
# Density (g/cm^3) Volume (A^3/at) Stress (and err, GPa) Isentrope (and err, GPa) Isotherm (and err, GPa)
   21.4500    15.1020     0.0000     0.0000     0.0000     0.0000     0.0000     0.0000
   21.6500    14.9620     2.8000     0.1000     2.6000     0.1000     2.5000     0.1000
   21.8500    14.8260     5.6000     0.1000     5.3000     0.2000     5.0000     0.2000
   22.0500    14.6910     8.4000     0.2000     8.1000     0.2000     7.7000     0.3000
   22.2500    14.5590    11.4000     0.3000    11.0000     0.3000    10.4000     0.3000
   22.4500    14.4290    14.5000     0.3000    14.1000     0.4000    13.3000     0.4000
   22.6500    14.3020    17.7000     0.4000    17.3000     0.4000    16.4000     0.5000
   22.8500    14.1770    21.1000     0.4000    20.6000     0.5000    19.6000     0.5000
   23.0500    14.0540    24.5000     0.5000    23.9000     0.6000    22.8000     0.6000
   23.2500    13.9330    28.0000     0.5000    27.4000     0.6000    26.1000     0.6000
   23.4500    13.8140    31.6000     0.5000    30.9000     0.6000    29.6000     0.7000
   23.6500    13.6970    35.4000     0.6000    34.6000     0.6000    33.2000     0.7000
   23.8500    13.5820    39.3000     0.6000    38.5000     0.7000    36.9000     0.8000
   24.0500    13.4690    43.4000     0.7000    42.5000     0.8000    40.8000     0.8000
   24.2500    13.3580    47.6000     0.7000    46.7000     0.8000    44.8000     0.9000
   24.4500    13.2490    52.0000     0.8000    51.0000     0.9000    49.0000     1.0000
   24.6500    13.1410    56.5000     0.9000    55.4000     1.1000    53.3000     1.1000
   24.8500    13.0360    61.1000     1.1000    59.9000     1.2000    57.8000     1.3000
   25.0500    12.9320    65.9000     1.2000    64.6000     1.4000    62.3000     1.4000
   25.2500    12.8290    70.8000     1.4000    69.4000     1.5000    67.1000     1.6000
   25.4500    12.7280    75.8000     1.5000    74.4000     1.7000    71.9000     1.8000
   25.6500    12.6290    81.0000     1.7000    79.4000     1.9000    76.9000     1.9000
   25.8500    12.5310    86.3000     1.8000    84.6000     2.0000    82.0000     2.1000
   26.0500    12.4350    91.7000     2.0000    90.0000     2.2000    87.2000     2.2000
   26.2500    12.3400    97.3000     2.1000    95.5000     2.3000    92.6000     2.4000
   26.4500    12.2470   103.0000     2.3000   101.1000     2.5000    98.1000     2.6000
   26.6500    12.1550   108.9000     2.5000   106.9000     2.7000   103.8000     2.8000
   26.8500    12.0650   115.0000     2.7000   112.8000     2.9000   109.6000     3.0000
   27.0500    11.9760   121.2000     2.9000   118.9000     3.2000   115.6000     3.2000
   27.2500    11.8880   127.6000     3.1000   125.2000     3.4000   121.8000     3.5000
   27.4500    11.8010   134.1000     3.3000   131.6000     3.6000   128.1000     3.7000
   27.6500    11.7160   140.7000     3.5000   138.1000     3.8000   134.5000     3.9000
   27.8500    11.6320   147.5000     3.7000   144.8000     4.0000   141.0000     4.1000
   28.0500    11.5490   154.5000     3.9000   151.6000     4.2000   147.8000     4.3000
   28.2500    11.4670   161.6000     4.1000   158.6000     4.4000   154.6000     4.5000
   28.4500    11.3860   168.9000     4.3000   165.8000     4.6000   161.7000     4.7000
   28.6500    11.3070   176.4000     4.5000   173.1000     4.9000   168.9000     5.0000
   28.8500    11.2280   184.1000     4.7000   180.6000     5.1000   176.3000     5.2000
   29.0500    11.1510   191.9000     5.0000   188.3000     5.4000   183.9000     5.5000
   29.2500    11.0750   199.9000     5.3000   196.1000     5.7000   191.6000     5.8000
   29.4500    11.0000   208.1000     5.5000   204.1000     6.0000   199.5000     6.1000
   29.6500    10.9250   216.4000     5.8000   212.3000     6.3000   207.6000     6.4000
   29.8500    10.8520   224.9000     6.1000   220.6000     6.6000   215.8000     6.7000
   30.0500    10.7800   233.6000     6.3000   229.1000     6.9000   224.2000     6.9000
   30.2500    10.7090   242.4000     6.6000   237.8000     7.2000   232.7000     7.2000
   30.4500    10.6380   251.4000     6.9000   246.6000     7.5000   241.4000     7.6000
   30.6500    10.5690   260.5000     7.2000   255.6000     7.8000   250.3000     7.9000
   30.8500    10.5000   269.9000     7.5000   264.7000     8.1000   259.3000     8.2000
   31.0500    10.4330   279.4000     7.9000   274.1000     8.5000   268.5000     8.6000
   31.2500    10.3660   289.1000     8.2000   283.6000     8.9000   277.9000     9.0000
   31.4500    10.3000   299.0000     8.6000   293.3000     9.3000   287.4000     9.3000
   31.6500    10.2350   309.0000     8.9000   303.1000     9.6000   297.1000     9.7000
   31.8500    10.1710   319.2000     9.2000   313.0000    10.0000   307.0000    10.0000
   32.0500    10.1070   329.5000     9.5000   323.2000    10.3000   316.9000    10.4000
   32.2500    10.0450   340.0000     9.9000   333.4000    10.7000   327.1000    10.8000
   32.4500     9.9830   350.7000    10.3000   343.9000    11.1000   337.4000    11.2000
   32.6500     9.9220   361.5000    10.7000   354.6000    11.5000   347.9000    11.6000
   32.8500     9.8610   372.7000    11.1000   365.4000    12.0000   358.7000     1.0000
   33.0500     9.8010   384.0000    11.5000   376.5000    12.4000   369.6000    12.5000
   33.2500     9.7420   395.5000    11.9000   387.8000    12.9000   380.8000    13.0000
   33.4500     9.6840   407.1000    12.4000   399.2000    13.4000   392.0000    13.4000
   33.6500     9.6270   419.0000    13.0000   410.8000    14.0000   403.5000    14.1000
   33.8500     9.5700   431.1000    13.4000   422.7000    14.5000   415.2000    14.5000
   34.0500     9.5140   443.4000    13.9000   434.7000    15.0000   427.1000    15.0000
   34.2500     9.4580   456.0000    14.4000   447.0000    15.5000   439.3000    15.6000
   34.4500     9.4030   468.8000    14.8000   459.5000    16.0000   451.6000    16.1000
   34.6500     9.3490   481.7000    15.3000   472.2000    16.5000   464.2000    16.6000
   34.8500     9.2950   494.8000    15.7000   485.1000    17.0000   476.9000    17.1000
   35.0500     9.2420   508.1000    16.3000   498.0000    17.5000   489.7000    17.6000
   35.2500     9.1900   521.5000    16.7000   511.2000    18.0000   502.6000    18.1000
   35.4500     9.1380   535.0000    17.2000   524.4000    18.5000   515.7000    18.6000
   35.6500     9.0870   548.6000    17.9000   537.7000    19.3000   528.9000    19.4000
   35.8500     9.0360   562.5000    18.2000   551.3000    19.6000   542.3000    19.7000
   36.0500     8.9860   576.4000    18.8000   564.9000    20.2000   555.8000    20.3000
   36.2500     8.9360   590.6000    19.2000   578.8000    20.7000   569.5000    20.8000
   36.4500     8.8870   605.0000    19.8000   592.8000    21.3000   583.4000    21.4000
   36.6500     8.8390   619.6000    20.3000   607.1000    21.8000   597.5000    21.9000
   36.8500     8.7910   634.4000    20.7000   621.6000    22.3000   611.8000    22.4000
   37.0500     8.7430   649.4000    21.2000   636.3000    22.9000   626.3000    22.9000
   37.2500     8.6960   664.5000    21.7000   651.1000    23.4000   640.9000    23.5000
   37.4500     8.6500   679.9000    22.2000   666.1000    23.9000   655.8000    24.0000
   37.6500     8.6040   695.3000    22.7000   681.2000    24.4000   670.7000    24.5000
   37.8500     8.5580   710.9000    23.2000   696.5000    25.0000   685.8000    25.1000
   38.0500     8.5130   726.7000    23.8000   711.9000    25.6000   701.0000    25.7000
   38.2500     8.4690   742.6000    24.3000   727.4000    26.2000   716.3000    26.3000
   38.4500     8.4250   758.5000    24.5000   742.9000    26.4000   731.7000    26.5000
   38.6500     8.3810   774.1000    24.2000   758.2000    26.1000   746.8000    26.2000
   38.8500     8.3380   789.0000    23.6000   772.7000    25.5000   761.1000    25.6000
   39.0500     8.2950   804.7000    27.8000   788.1000    29.9000   776.3000    30.0000
